Repository: Tinonturja/WCF_Biofilm_Adsorption

# WCF Biofilm Adsorption — Modeling Code

Code accompanying: *"Interfacial Mechanisms of Reactive Dye Adsorption on a
Waste-Cotton Derived PVA/TiO2/Cellulose Biofilm: A Molecular Dynamics and
Physics-Informed Predictive Framework"* (under review at *Chemical Engineering Journal Advances*, manuscript CEJA-D-26-01907).

Full derivation, experimental conditions and model comparison are in the
accompanying paper.

## Key results

| Quantity (kinetics arm, n = 9) | Value |
| :--- | :--- |
| PSO, non-linear least squares: `q_e`, `k_2` | 0.936 ± 0.017 mg/g, 0.0252 ± 0.0018 g·mg⁻¹·min⁻¹ |
| PSO leave-one-out R² / MAE | 0.9969 / 0.0109 mg/g |
| PSO-constrained PINN (corrected, λ = 1, 5 seeds): `q_e`, `k_2` | 0.9361 ± 0.0001 mg/g, 0.02520 ± 0.00001 g·mg⁻¹·min⁻¹ |
| PSO-constrained PINN leave-one-out R² / MAE | 0.9969 / 0.0109 mg/g |

See **Revision (v1.1)** below for what changed relative to the submitted version.

## Structure

```
src/wcf_biofilm/
├── data.py                       # loads data/wcf_adsorption_data.csv
├── classical.py                  # PSO/PFO/Freundlich/Langmuir, mass-balance surface, AICc
├── wcf_common.py                 # shared utilities used across the pipeline
├── pso_classical_fit.py          # pseudo-second-order kinetic fit (classical, non-linear least squares)
├── ml_model_comparison.py        # kinetics benchmark (PSO, PFO, GPR, poly, RF, XGBoost, PINN)
├── concentration_analysis.py     # isotherm-arm and removal-% vs concentration analysis
├── unified_surface_physics.py    # four-parameter Freundlich + PSO mass-balance surface
├── pinn_torch_1d.py              # 1-D PSO-constrained physics-informed neural network
├── pinn_surface_3d.py            # three-input PINN over (t, C0, dosage)
└── visualize_pinn.py             # PINN training/validation figure generation

scripts/
└── make_block_diagram.py         # generates the MD/workflow schematic figure

data/wcf_adsorption_data.csv      # all 14 measurements (single source of truth)
revision/                         # analyses added for the CEJA revision (see below)
tests/                            # regression tests for the reported numbers
figures/                          # figures written by the scripts above
results/                          # model outputs, revision summaries and run logs
```

## Reproducing results

Each module can be run standalone, e.g.:

```bash
python -m wcf_biofilm.pso_classical_fit
python -m wcf_biofilm.pinn_torch_1d
python -m wcf_biofilm.ml_model_comparison
```

Outputs (fitted constants, training curves, predicted surfaces) are written to `results/`.

## Data

All measurements are in `data/wcf_adsorption_data.csv` (kinetics arm, n = 9:
C0 = 40 mg/L, V = 0.05 L, m = 1.2 g; isotherm arm, n = 5: C0 = 20–60 mg/L,
V = 0.05 L, m = 0.5 g, contact time 170 min) and are loaded by every script through
`wcf_biofilm/data.py`. The isotherm-arm uptakes were measured at 170 min, before a
verified plateau, so they are q(170 min) rather than equilibrium q_e.

## Revision (v1.1) — what changed and why

1. **PINN loss scaling (both PINNs).** In the submitted code the data term was on
   standardised q and the PSO residual in raw units (mg g⁻¹ min⁻¹), so the physics term
   carried roughly 1/3,000 (1-D) to 1/5,000 (3-input) of its nominal weight; an ablation shows the submitted 1-D PINN
   gives the same predictions with the physics term switched off. The corrected
   formulation (`scaling="nondim"`, now the default) divides every residual by its
   natural scale (q/Q, dq/dt·T/Q), imposes q(0) = 0 exactly, ramps the physics weight
   and finishes with L-BFGS. The submitted formulation remains available as
   `scaling="raw"` and reproduces the submitted numbers (tests/test_pinn.py).
2. **Benchmark includes the classical equations.** PSO and PFO are evaluated with the
   same leave-one-out protocol and a forward-extrapolation split.
3. **Multi-seed reporting.** Stochastic models are reported over 5 seeds.
4. **Unified surface.** Governing equations and the three fitted parameters (K_f, n, k₂)
   are stated explicitly; a joint fit that models the isotherm arm as q(170 min) is
   compared with the sequential route, with leave-one-out CV and bootstrap intervals.
5. **Single data file, regression tests and CI** that check the reported numbers.

Reproduce the revision analysis:

```bash
cd revision
python benchmark_classical_ml.py          # classical + data-driven models (minutes)
python unified_surface_analysis.py        # unified surface, LOO, bootstrap

# PINN grids: one fit per job (resumable), e.g.
python run_pinn1d_job.py nd_l1 0 loo 3
WCF_WALL_BUDGET=150 python run_pinn3d_job.py nondim 0 full 0
python summarise_pinn1d.py ../results/revision_pinn1d_jobs.jsonl

## Note on `results/`

Model checkpoints (`*.ckpt`) are not version-controlled; rerun the scripts to
regenerate them. Per-job PINN outputs from the revision grids are kept as
`results/revision_pinn*_jobs.jsonl` so every summary number can be traced to a run.

File: results/log_classical_ml.txt

== kinetics
  PSO                              train R2=0.9983  LOO R2=0.9969  LOO MAE=0.0109  extrap MAE=0.0183  AICc=-76.51  params=[0.93601, 0.02521]
  PFO                              train R2=0.9964  LOO R2=0.9935  LOO MAE=0.0155  extrap MAE=0.0264  AICc=-69.73  params=[0.73986, 0.02421]
  GPR (Matern 5/2)                 train R2=0.9997  LOO R2=0.9656  LOO MAE=0.0284  extrap MAE=0.0789
  Polynomial (deg 2)               train R2=0.9734  LOO R2=0.9057  LOO MAE=0.0613  extrap MAE=0.2535
  Polynomial (deg 3)               train R2=0.9933  LOO R2=0.9447  LOO MAE=0.0445  extrap MAE=0.4652
  Random forest (50 trees)         train R2=0.9730  LOO R2=0.8521  LOO MAE=0.0767  extrap MAE=0.0763
  Random forest (100 trees)        train R2=0.9728  LOO R2=0.8498  LOO MAE=0.0750  extrap MAE=0.0738
  Random forest (500 trees)        train R2=0.9796  LOO R2=0.8476  LOO MAE=0.0760  extrap MAE=0.0757
  XGBoost (100 rounds, depth 3)    train R2=1.0000  LOO R2=0.7929  LOO MAE=0.1001  extrap MAE=0.0380

== isotherm_qe_vs_Ce
  Freundlich                       train R2=0.9551  LOO R2=0.7807  LOO MAE=0.2868  AICc=-7.90  params=[0.0124, 0.63204]
  Langmuir                         train R2=0.8471  LOO R2=0.7658  LOO MAE=0.3769  AICc=-1.78  params=[9999.99998, 1e-05]
  GPR (Matern 5/2)                 train R2=0.9771  LOO R2=0.4825  LOO MAE=0.5031
  Polynomial (deg 2)               train R2=0.9595  LOO R2=0.2786  LOO MAE=0.5460
  Random forest (100 trees, depth 2) train R2=0.9510  LOO R2=0.5363  LOO MAE=0.5151

== removal_vs_C0
  GPR (Matern 5/2)                 train R2=0.9699  LOO R2=0.3474  LOO MAE=3.9650
  Polynomial (deg 2)               train R2=0.9363  LOO R2=0.2520  LOO MAE=3.8305
  Random forest (100 trees, depth 2) train R2=0.9448  LOO R2=0.4996  LOO MAE=2.7267

linearised: {
"PSO_HoMcKay": {
"qe": 0.9377521454807196,
"k2": 0.02478439493240212,
"R2_linear": 0.9975517988309904
},
"Freundlich_lnln": {
"Kf": 0.009259810724378731,
"n": 0.5980799356829879,
"R2_linear": 0.9782632591629197
}
}
gap: {'q170': 0.73692, 'qe_fit': 0.9360062686526558, 'measured_below_fit_pct': np.float64(21.269758047585796), 'fit_above_measured_pct': np.float64(27.01599476912769)}

File: results/log_conc.txt
=== WCF concentration-domain model comparison (LOO-CV, n=5) ===
        Response              Model  Train_R2  LOO_R2  LOO_MAE
      q_e vs C_e   GPR (Matern 5/2)    0.9771  0.4825   0.5031
      q_e vs C_e Polynomial (deg 2)    0.9595  0.2786   0.5460
      q_e vs C_e      Random Forest    0.9544  0.5363   0.5151
removal % vs C_0   GPR (Matern 5/2)    0.9699  0.3474   3.9650
removal % vs C_0 Polynomial (deg 2)    0.9363  0.2520   3.8305
removal % vs C_0      Random Forest    0.9450  0.4996   2.7267
      q_e vs C_e Freundlich (refit)    0.9551  0.7807   0.2868

Freundlich refit to raw data : Kf = 0.01240, n = 0.6320, R2 = 0.9551
Freundlich Table 6 params    : Kf = 0.0093, n = 0.598, R2 vs raw = 0.9525

--- capacity vs efficiency across 20 -> 60 ppm ---
q_e     rose from 0.689 to 2.828 mg/g   (+310.7%)
removal rose from 34.43 to 47.14 %      (+36.9%)
ratio (capacity gain / efficiency gain) = 8.42
peak removal 48.62% at C0 = 50 ppm (declines at 60 ppm -> 47.14%)

Saved wcf_fig_concentration.png

File: results/log_ml_comparison.txt
Starting Model Evaluation... (This will take a moment)
Evaluating GPR (Matérn 5/2)...
Evaluating Polynomial (deg 2)...
Evaluating Polynomial (deg 3)...
Evaluating Random Forest...
Evaluating XGBoost...
Evaluating PINN (PSO, as submitted)...
Evaluating PINN (PSO-constrained)...
Evaluating PSO (classical)...
Evaluating PFO (classical)...

=== WCF kinetics — model comparison (LOO-CV) ===
                   Model  Train_R2  LOO_R2  LOO_MAE
        GPR (Matérn 5/2)    0.9997  0.9656   0.0284
      Polynomial (deg 2)    0.9734  0.9057   0.0613
      Polynomial (deg 3)    0.9933  0.9447   0.0445
           Random Forest    0.9728  0.8498   0.0750
                 XGBoost    1.0000  0.7929   0.1001
PINN (PSO, as submitted)    0.9999  0.9885   0.0206
  PINN (PSO-constrained)    0.9983  0.9969   0.0108
         PSO (classical)    0.9983  0.9969   0.0109
         PFO (classical)    0.9964  0.9935   0.0155

PINN recovered physics parameters: qe = 0.9360 mg/g, k2 = 0.02521 g/mg/min
Plotting Image Started
Setting the Parameters
Figure 1 done
Figure 2 Done
figure 3 done

Saved figures: wcf_fig_model_comparison.png, wcf_fig_train_vs_loo.png, wcf_fig_gpr_uncertainty.png

File: results/log_pinn1d.txt
config    LOO R2 mean±sd [min,max]           LOO MAE mean±sd    extrap MAE       qe (full)          k2 (full)            data/phys loss
raw_l1    0.9908±0.0021 [0.9885,0.9934]   0.0173±0.0031   0.0446±0.0225   0.9807±0.0037   0.02056±0.00031   1.13e-04/1.53e-06  ens R2=0.9912
raw_l0    0.9907±0.0021 [0.9884,0.9935]   0.0174±0.0032   0.0446±0.0223   0.6931±0.0000   0.04859±0.00000   1.13e-04/6.80e-06  ens R2=0.9912
nd_l0     0.9380±0.0943 [0.7694,0.9843]   0.0340±0.0143   0.2980±0.2533   0.6931±0.0000   0.04859±0.00000   1.61e-05/3.67e-01  ens R2=0.9877
nd_l0.1   0.9969±0.0000 [0.9969,0.9969]   0.0108±0.0001   0.0258±0.0089   0.9363±0.0004   0.02516±0.00004   1.75e-04/9.69e-05  ens R2=0.9969
nd_l1     0.9969±0.0000 [0.9969,0.9969]   0.0109±0.0000   0.0190±0.0009   0.9361±0.0001   0.02520±0.00001   1.90e-04/2.30e-06  ens R2=0.9969
nd_l10    0.9968±0.0003 [0.9962,0.9969]   0.0111±0.0004   0.0224±0.0051   0.9363±0.0003   0.02518±0.00004   1.92e-04/2.69e-07  ens R2=0.9968
nd_l100   0.9959±0.0014 [0.9935,0.9970]   0.0120±0.0013   0.0288±0.0110   0.9592±0.0336   0.02301±0.00292   3.33e-04/1.22e-06  ens R2=0.9966

File: results/log_pinn3d.txt

== raw  (5 seeds)
  k2 [0.0026  0.00343]  Kf [0.01378 0.01467]  n [0.938 0.982]
  in-sample R2 all/kin/iso [1. 1.] [0.9997 0.9999] [1. 1.]
  test ranges {'t60_C30_10gL': [0.391, 0.673], 't170_C40_5gL': [0.825, 2.164], 't60_C40_24gL': [0.535, 0.539]}
  test spread % {'t60_C30_10gL': np.float64(55.2), 't170_C40_5gL': np.float64(80.4), 't60_C40_24gL': np.float64(0.9)}
  LOO seed 0: R2 all=0.9553 kin=0.9962 iso=0.8698  MAE all=0.0917 kin=0.0140 iso=0.2315
  LOO seed 1: R2 all=0.9689 kin=0.9975 iso=0.9095  MAE all=0.0832 kin=0.0108 iso=0.2136

== nondim  (5 seeds)
  k2 [0.01158 0.01483]  Kf [0.03189 0.03697]  n [0.71  0.729]
  in-sample R2 all/kin/iso [0.996 0.997] [0.9826 0.9943] [0.9909 0.9927]
  test ranges {'t60_C30_10gL': [0.78, 0.827], 't170_C40_5gL': [1.964, 2.742], 't60_C40_24gL': [0.53, 0.546]}
  test spread % {'t60_C30_10gL': np.float64(5.8), 't170_C40_5gL': np.float64(31.6), 't60_C40_24gL': np.float64(3.0)}
  LOO seed 0: R2 all=0.9894 kin=0.9691 iso=0.9743  MAE all=0.0610 kin=0.0347 iso=0.1085
  LOO seed 1: R2 all=0.9899 kin=0.9799 iso=0.9739  MAE all=0.0557 kin=0.0259 iso=0.1094

File: results/log_pinn3d_main.txt
====================================================================
3-INPUT PHYSICS-INFORMED NEURAL NETWORK  q(t, C0, V/m)
====================================================================
  resumed from epoch 15000

training time this invocation: 0.5s

--- RECOVERED PHYSICAL CONSTANTS ---
  k2  = 0.01193 g mg^-1 min^-1   (classical refit: 0.02521)
  Kf  = 0.03697                  (classical refit: 0.01240)
  n   = 0.7291  (1/n = 1.3715)  (classical refit n: 0.632)

--- IN-SAMPLE FIT (training data; see revision/ for LOO-CV) ---
  kinetics arm (n=9, V/m=0.04167): R2 = 0.9826, MAE = 0.02550
  isotherm arm (n=5, V/m=0.10000): R2 = 0.9913, MAE = 0.06319
  all 14 points               : R2 = 0.9960

     t    C0      V/m    actual      PINN
     0    40  0.04167   0.00000   0.02039
    10    40  0.04167   0.16306   0.15740
    20    40  0.04167   0.31258   0.26432
    30    40  0.04167   0.39029   0.35043
    50    40  0.04167   0.49580   0.48013
    80    40  0.04167   0.61295   0.60895
   110    40  0.04167   0.69180   0.69368
   140    40  0.04167   0.72048   0.75141
   170    40  0.04167   0.73692   0.79976
   170    20  0.10000   0.68856   0.63315
   170    30  0.10000   1.16535   1.14851
   170    40  0.10000   1.67641   1.71562
   170    50  0.10000   2.43122   2.30526
   170    60  0.10000   2.82825   2.90677

Saved -> /sessions/rcw-01pc7fcyqjkftmvnt5db9jxb/final/results/pinn_surface_results.npz  (input for 5_visualize_pinn.py)

File: results/log_pso.txt
============================================================
CLASSICAL PSEUDO-SECOND-ORDER FIT — WCF kinetics arm (n=9)
============================================================

(A) Non-linear least squares on q(t) = qe^2 k2 t / (1 + qe k2 t)
    qe = 0.93601 +/- 0.01731 mg/g
    k2 = 0.02521 +/- 0.00177 g mg^-1 min^-1
    R2 = 0.9983,  MAE = 0.00807 mg/g

(B) Ho & McKay linear form  t/q = 1/(k2 qe^2) + t/qe
    qe = 0.93775 mg/g
    k2 = 0.02478 g mg^-1 min^-1
    R2 (linearised) = 0.9976

Saved -> /sessions/rcw-01pc7fcyqjkftmvnt5db9jxb/final/results/wcf_pso_classical_fit.csv

Use the non-linear qe, k2 above as the sourced classical PSO constants.

============================================================
SANITY CHECK — fitted qe vs. last raw data point
============================================================
  last MEASURED qt at t=170 min : 0.73692 mg/g
  FITTED asymptotic qe (non-lin): 0.93601 mg/g
  fitted qe is 27.02% above the last measurement
  last measurement is 21.27% below the fitted qe

File: results/log_unified.txt

== sequential
  params {'Kf': np.float64(0.0124), 'n': np.float64(0.63204), 'one_over_n': np.float64(1.58218), 'k2': np.float64(0.02521)}
  in-sample {'R2_all': np.float64(0.9948), 'R2_kin': np.float64(0.9622), 'R2_iso': np.float64(0.9915), 'MAE_all': 0.0491, 'MAE_kin': 0.0433, 'MAE_iso': 0.0595}
  LOO       {'R2_all': np.float64(0.9878), 'R2_kin': np.float64(0.9621), 'R2_iso': np.float64(0.9709), 'MAE_all': 0.0675, 'MAE_kin': 0.0428, 'MAE_iso': 0.112}
  test      {'t60_C30_10gL': 0.7743, 't170_C40_5gL': 2.1973, 't60_C40_24gL': 0.6013, 'qe_C40_24gL': 0.9991}
  boot CI   {'Kf_CI': [0.0036, 0.0372], 'n_CI': [0.5085, 0.7963], 'k2_CI': [0.0169, 0.0274]}
  test CI   {'t60_C30_10gL': [0.6332, 0.8327], 't170_C40_5gL': [2.0584, 2.3014], 't60_C40_24gL': [0.4926, 0.6386], 'qe_C40_24gL': [0.9571, 1.0608]}
  corr(logKf,logn,logk2) [[1.0, 0.997, 0.033], [0.997, 1.0, 0.028], [0.033, 0.028, 1.0]]

== joint
  params {'Kf': np.float64(0.05309), 'n': np.float64(0.79293), 'one_over_n': np.float64(1.26115), 'k2': np.float64(0.01164)}
  in-sample {'R2_all': np.float64(0.9953), 'R2_kin': np.float64(0.9681), 'R2_iso': np.float64(0.9919), 'MAE_all': 0.0422, 'MAE_kin': 0.0342, 'MAE_iso': 0.0567}
  LOO       {'R2_all': np.float64(0.9881), 'R2_kin': np.float64(0.9586), 'R2_iso': np.float64(0.9724), 'MAE_all': 0.0625, 'MAE_kin': 0.0393, 'MAE_iso': 0.1041}
  test      {'t60_C30_10gL': 0.8049, 't170_C40_5gL': 2.6095, 't60_C40_24gL': 0.5328, 'qe_C40_24gL': 1.1795}
  boot CI   {'Kf_CI': [0.019, 0.1673], 'n_CI': [0.6277, 1.0678], 'k2_CI': [0.008, 0.0146]}
  test CI   {'t60_C30_10gL': [0.7607, 0.8512], 't170_C40_5gL': [2.5141, 2.7702], 't60_C40_24gL': [0.4848, 0.563], 'qe_C40_24gL': [1.115, 1.2975]}
  corr(logKf,logn,logk2) [[1.0, 0.993, -0.828], [0.993, 1.0, -0.787], [-0.828, -0.787, 1.0]]

File: results/log_unified_physics.txt
=================================================================
UNIFIED MODEL: IN-SAMPLE FIT (Kf, n from isotherm arm; k2 from kinetics arm)
=================================================================

Kinetics arm (C0=40, dosage=24 g/L, n=9):
  solved qe = 0.99910 mg/g  (last measured: 0.73692)
  R² = 0.9623,  MAE = 0.04321 mg/g
       t   actual  predicted
       0  0.00000    0.00000
      10  0.16306    0.20101
      20  0.31258    0.33469
      30  0.39029    0.43001
      50  0.49580    0.55689
      80  0.61295    0.66772
     110  0.69180    0.73412
     140  0.72048    0.77836
     170  0.73692    0.80994

Isotherm arm (t=equil, dosage=10 g/L, n=5):
  R² = 0.9915,  MAE = 0.05950 mg/g
      C0  actual qe  predicted qe
      20    0.68856       0.70950
      30    1.16535       1.20058
      40    1.67641       1.73178
      50    2.43122       2.29213
      60    2.82825       2.87514

Cross-check: predict q at (t=170, C0=40, dosage=10) = 1.52615
  actual isotherm qe at C0=40 = 1.67641
  match: 8.96% error

✓ Saved wcf_fig_unified_validation.png
✓ Saved wcf_fig_3d_surface.png
✓ Saved wcf_fig_dosage_effect.png

=================================================================
USAGE EXAMPLE
=================================================================
>>> predict_q(t=60, C0=35, dosage=10)
    = 1.00675 mg/g
>>> predict_q(t=120, C0=50, dosage=15)
    = 1.51050 mg/g
